Repository: tmundi3210/automation

# automation — orchestrated knowledge-base & specialist factory

An orchestrated pipeline that turns the **Expert-System JSON KB Generator** schema
(`schema/kb_generator_v1.4.1.txt`) into a repeatable factory:

1. **Phase A** builds a foundational *Knowledge Searcher* KB — a machine-facing map of
   where/how authoritative knowledge is located, retrieved, evaluated, and synthesized.
2. **Phase B** takes any raw idea, neutralizes it, converts it to an academic taxonomy
   (grounded by Phase A), generates grouped dense KBs, and distills a **specialist** per KB.

## How it runs
- **One orchestrator** (a Claude session) holds the plan and enforces gates. It does **not**
  do heavy generation in-context.
- **Helper sub-agents** each run one schema job, write JSON to a file, and return a compact
  report. This keeps the orchestrator lean and lets work fan out.
- A **deterministic gate** (`validators/kb_validator.py` + `validators/metrics.py`) checks
  every output for quality (schema/reference/formula integrity) and quantity (density-mode
  counts, token size) before it is accepted.

## Layout
- `PLAN.md` — master plan + live orchestration state (**start here**).
- `schema/` — the generator prompt + the machine-facing pipeline directive.
- `taxonomy/` — the Knowledge Searcher meta-domain seed.
- `validators/` — the quality/quantity gate (Python stdlib only).
- `prompts/` — helper job specs (calibration + generic generation).
- `calibration/`, `knowledge_base/`, `specialists/` — generated artifacts.

# FACTORY — build your own specialist, the same way this repo does

A self-contained kit to author, gate, and use **specialists** + **dense knowledge bases**
exactly like the ones already in this repository. Everything is **Python stdlib only** — no
pip install, no GPU, no keys, no network at build time.

## Start here

| File | What it is |
|---|---|
| **`MAKE_A_SPECIALIST.md`** | The full manual — the whole pipeline, both author paths, the gates, and how to *use* a finished specialist. **Read this first.** |
| `setup_local.sh` | Clone the repo and self-test the factory on your machine in one command. |
| `build.sh` | **Easy mode.** Hand-author your specs into one folder, then `bash FACTORY/build.sh <folder>` runs every forge + gate in order and prints one pass/fail summary. |
| `GENERATOR_PROMPT.md` | A paste-into-any-AI prompt that mints a new specialist + its 3 KBs in this repo's schema. |
| `specialist.template.json` | Blank specialist spec (15 required fields) to copy and fill. |
| `kb_spec.template.json` | Blank compact KB content-spec for the deterministic forge. |
| `SELF_LOOP.md` | Run the fresh-context self-improvement loop on ANY vertical's specialists (slot bindings for the canonical sweater T12 protocol). |

## The 30-second version

```
3 dense KBs  ──distill──►  1 specialist spec  ──fill prompt template──►  a model acts as the expert
```

1. **Get the repo & verify:** `bash FACTORY/setup_local.sh --clone`
2. **Author 3 KBs** — either forge them deterministically
   (`cp FACTORY/kb_spec.template.json …` → `python3 branches/_forge/kb_forge.py … -o ….kb.json`)
   or have an AI write them (`FACTORY/GENERATOR_PROMPT.md`).
3. **Gate them:** `python3 validators/kb_validator.py KB.json --mode dense`
4. **Distill the specialist** (`cp FACTORY/specialist.template.json …`) and gate it:
   `python3 validators/specialist_validator.py SPEC.json`
5. **Use it:** drop the specialist JSON into `dist/prompt_template.json` and send to any model.
6. **(Optional) Wire many into a brain** — see `branches/b60_content_intelligence/BRAIN.md`
   and the `BRAIN_STEP1.md` + `GATE_STEP2.md` think/decide split.

## Easy mode — one command

You still hand-author the specs (the gates do **not** judge prose, so a script
that *writes* the content produces something green-but-hollow — keep authoring
model-reasoned). But you no longer run the forge + gates one by one. Put your
hand-authored files in a single folder:

```
my_specialists/
  kb1.something.spec.json        # compact KB content-specs (one or more)
  kb2.something.spec.json
  kb3.something.spec.json
  my_thing.specialist.json       # the specialist, grounded to the KBs above
```

then run:

```
bash FACTORY/build.sh my_specialists/
```

It forges each `*.spec.json` → `*.kb.json`, gates each KB (`--mode dense`),
checks that the specialist's `grounded_in_kbs` actually point at the KBs it just
forged, gates the specialist, and prints `ALL GREEN` or a per-file `FAIL` with
the exact re-run command. It **only runs** the forge + gates — it never writes
prose. Tip: use **absolute** paths in `grounded_in_kbs` so the specialist gate
passes from any directory.

## The determinism boundary — read before trusting a green gate

The gates prove **structure + math only**: schema keys, reference integrity,
count bands, numeric bounds, and every node/edge formula recomputed (tol 0.02).
They do **not** judge whether the prose is true — a fabricated-but-well-formed KB
passes every check.

File: FACTORY/plated_jewelry/processes/processes.jsonl (part 1 of 2)
{"process_id":"preparation_pretreatment","file":"FACTORY/plated_jewelry/processes/preparation_pretreatment.json","status":"active","principle":"Electrodeposits bond metallurgically only to atomically clean, oxide-free, active metal; every adhesion failure in gold plating traces to this chain, not to the gold bath. The chain removes three soil classes in order: organic (drawing lubricant/oil/fingerprints, removed by alkaline saponification+surfactant emulsification and O2/H2 gas-scrubbing during electrocleaning), inorganic oxide/scale (dissolved by acid pickle), and the self-healing passive film (on stainless, Cr2O3 reforms in seconds in air, so it must be removed AND overplated in the same instant — the Wood's nickel strike does …","key_solutions":[{"name":"Alkaline soak/ultrasonic cleaner","top_composition":[{"chemical":"sodium hydroxide","range":"10-40 g/L","tag":"FACT"},{"chemical":"sodium metasilicate","range":"10-30 g/L","tag":"FACT"},{"chemical":"sodium carbonate / trisodium phosphate","range":"10-30 g/L","tag":"FACT"}]},{"name":"Anodic electrocleaner","top_composition":[{"chemical":"sodium hydroxide","range":"30-60 g/L","tag":"FACT"},{"chemical":"sodium carbonate/phosphate/silicate builders","range":"20-40 g/L","tag":"FACT"},{"chemical":"low-foam surfactant","range":"1-3 g/L","tag":"ESTIMATE"}]},{"name":"Hydrochloric acid pickle","top_composition":[{"chemical":"hydrochloric acid","range":"10-30 vol% (of conc. ~32-37% acid) ml/L basis","tag":"FACT"},{"chemical":"pickling inhibitor (e.g. hexamethylenetetramine class)","range":"1-5 g/L","tag":"FACT"}]},{"name":"Acid activation dip","top_composition":[{"chemical":"sulfuric acid (or HCl)","range":"5-10 vol% ml/L basis","tag":"FACT"}]},{"name":"Wood's nickel strike","top_composition":[{"chemical":"nickel chloride hexahydrate","range":"200-250 (classic 240) g/L","tag":"FACT"},{"chemical":"hydrochloric acid (concentrated ~32-37%)","range":"80-125 (classic 120) ml/L","tag":"FACT"}]},{"name":"Watts nickel underplate","top_composition":[{"chemical":"nickel sulfate hexahydrate","range":"240-300 g/L","tag":"FACT"},{"chemical":"nickel chloride hexahydrate","range":"30-60 g/L","tag":"FACT"},{"chemical":"boric acid","range":"30-45 g/L","tag":"FACT"}]},{"name":"Sulfamate nickel underplate (the plate-then-FORM choice)","top_composition":[{"chemical":"nickel sulfamate","range":"300-450 (as salt) g/L","tag":"FACT"},{"chemical":"nickel chloride hexahydrate","range":"0-15 (some baths chloride-free with S-depolarized anodes) g/L","tag":"FACT"},{"chemical":"boric acid","range":"30-45 g/L","tag":"FACT"}]},{"name":"Copper strike, cyanide (with non-cyanide note)","top_composition":[{"chemical":"copper(I) cyanide","range":"15-30 g/L","tag":"FACT"},{"chemical":"sodium cyanide (free)","range":"free CN 10-20 g/L","tag":"FACT"},{"chemical":"sodium carbonate","range":"15-30 g/L","tag":"FACT"}]},{"name":"White bronze (Cu-Sn-Zn) nickel-free barrier","top_composition":[{"chemical":"copper / tin / zinc salts in alkaline (traditionally cyanide-complexed; cyanide-free versions exist)","range":"proprietary; deposit alloy class ~50-60% Cu, ~25-35% Sn, ~10-20% Zn wt% (deposit)","tag":"ESTIMATE"}]},{"name":"Palladium / Pd-Ni strike-barrier","top_composition":[{"chemical":"tetraamminepalladium(II) chloride (ammoniacal electrolyte class)","range":"Pd metal 2-15 (strike low end) g/L","tag":"ESTIMATE"},{"chemical":"ammonium salts / ammonia buffer","range":"per TDS g/L","tag":"UNKNOWN — needs supplier TDS"}]}],"key_parameters":{"temperature_C":"50-80","pH":"12-14","agitation":"ultrasonic 25-40 kHz or solution movement","deposition_rate":"n/a (removal process)"},"prep_chain":["1. Soak/ultrasonic alkaline degrease - WHY: organic soil blocks every later step; acids do not remove oil, they just pit under it","2. Rinse - WHY: alkaline drag-in neutralizes and gels (silicate) the pickle","3. Anodic electroclean - WHY: the last monolayer no soak removes; anodic polarity chosen to avoid smut plating and hydrogen charging on steel","4. Rinse + water-break test - WHY: the only free, instant, binary gate for cleanliness; failing work MUST go back, not forward","5a. (mild steel) HCl/H2SO4 pickle + activation dip - WHY: oxide prevents metallic bonding; the dip resets flash oxidation from the rinse","5b. (stainless / passive Ni) Wood's nickel strike, live entry - WHY: Cr2O3 repassivates in seconds; only simultaneous strip-and-deposit beats the clock","6. Strike layer before any acid plating bath on bare steel (Cu or Ni strike) - WHY: immersion/displacement deposition in acid baths gives zero-adhesion film","7. Barrier underplate 1-5 um (sulfamate Ni for form-after-plate; Watts bright Ni for level shine; Cu-strike+white-bronze or Pd for nickel-free) - WHY: Fe/Cu …","8. Cascade rinse + dead rinse + conductivity gate, wet transfer into gold - WHY: drag-in poisons gold baths (Ni2+, Cl-, cleaner), drag-out of gold is money; a …"],"forming_compatibility":"CRITICAL for plate-then-form (owner Q3/Q5): stack ductility is set HERE, not by the gold. Ranking for post-plate bending: sulfamate Ni (near-zero stress, elongation up to ~10-30%) >> Watts semi-bright > bright Ni (sulfur-embrittled, cracks on sharp bends) > white bronze (hard, brittle). Duplex Cu(ductile)+thin sulfamate Ni is the friendliest mild-steel stack for coiling rings after plating. Hydrogen from pickle/cathodic steps embrittles spring …","diy_verdict":"HIGH - this is the most DIY-feasible family in the whole project, and also the most consequential: a garage line that nails pretreatment will outperform a sloppy pro line. Every solution except white bronze and Pd can be home-mixed from commodity chemicals to published recipes.","top_defects":["blistering/peeling of the whole stack (immediately or on bending)","gold or Ni deposits with zero adhesion, dark, spongy","black/gray smut on steel after pickle or cathodic clean","flash rust (orange bloom) between tanks","wire snaps when coiled into rings days after plating"]}
{"process_id":"electroplating_alkaline_cyanide_gold","file":"FACTORY/plated_jewelry/processes/electroplating_alkaline_cyanide_gold.json","status":"active","principle":"Gold is held in solution as the extremely stable aurocyanide complex Au(CN)2- (from potassium gold cyanide KAu(CN)2); at the cathode the complex is reduced Au(CN)2- + e- -> Au + 2CN-, depositing near-pure (24k) soft gold at 90-100% cathode current efficiency. Excess free cyanide (KCN) keeps the complex stable, dissolves drag-in contaminants, and prevents spontaneous immersion (displacement) deposition of gold onto less-noble metals, which is the root cause of poor adhesion in strike-less gold plating. The bath runs strongly alkaline (pH >10.5, typically 11-13) because at lower pH free cyanide …","key_solutions":[{"name":"alkaline cyanide gold STRIKE","top_composition":[{"chemical":"potassium gold cyanide","range":"1.5-3 (i.e. 1-2 g/L as Au) g/L","tag":"FACT"},{"chemical":"potassium cyanide (free cyanide)","range":"10-30 g/L","tag":"FACT"},{"chemical":"potassium carbonate","range":"0-30 (make-up); accumulates in service g/L","tag":"FACT"}]},{"name":"alkaline cyanide soft-gold BUILD bath (24k)","top_composition":[{"chemical":"potassium gold cyanide","range":"12-25 (i.e. 8-16 g/L as Au; decorative baths run leaner, 4-8 g/L Au) g/L","tag":"FACT"},{"chemical":"potassium cyanide (free)","range":"15-45 g/L","tag":"FACT"},{"chemical":"dipotassium phosphate","range":"15-30 g/L","tag":"FACT"}]},{"name":"decorative FLASH / color-gold variant (same chemistry family, lean and alloyed)","top_composition":[{"chemical":"potassium gold cyanide","range":"0.75-3 (0.5-2 g/L as Au) g/L","tag":"FACT"},{"chemical":"free potassium cyanide","range":"7.5-15 g/L","tag":"FACT"},{"chemical":"color-alloy additions: nickel, copper and/or silver as cyanide complexes (Ni -> pale/green-white shift, Cu -> pink/rose, Ag -> green golds)","range":"0.1-2 as metal, recipe-specific g/L","tag":"ESTIMATE"}]}],"key_parameters":{"temperature_C":"50-65 [FACT: published typical range]","pH":">11 (11-12.5) — hard floor pH 10.5 for any free-cyanide solution [FACT]","current_density_A_dm2":"1-3 (deliberately high vs build bath) [FACT: published typical range]","voltage":"2-6 V typical at strike geometry [ESTIMATE: handbook-range, medium confidence — geometry dependent]","agitation":"mild solution movement; live entry mandatory","deposition_rate":"not thickness-driven; 20-60 s gives ~0.05-0.1 um [ESTIMATE: handbook-range, high confidence]","anode":"platinized titanium (insoluble) or 316 SS [FACT]"},"prep_chain":["1. solvent or ultrasonic alkaline degrease — remove drawing lubricants/oils from steel wire; oil = adhesion failure at any later step","2. alkaline soak clean 60-80 C — bulk soil removal","3. cathodic then brief anodic electroclean (30-80 C, 3-8 A/dm2) — scrub via gas evolution, anodic finish avoids smut redeposition; on high-strength wire …","4. rinse; water-break test — verification gate before acids","5. acid pickle: HCl 10-30 vol% (mild steel) — strip oxide/scale; NOTE: pickle rinses and cyanide rinses on segregated drains, mixing acid with cyanide anywhere …","6. IF stainless steel: Wood's nickel strike (NiCl2 ~240 g/L + HCl ~120 mL/L, 3-10 A/dm2, 1-4 min, live entry) — breaks the passive Cr-oxide film; adhesion is …","7. IF mild/carbon steel: copper strike (cyanide or alkaline non-cyanide copper) OR direct nickel strike — prevents immersion copper/gold displacement and seals …","8. nickel underplate 2-5 um (sulfamate for max ductility if the wire will be formed after plating; Watts bright for premium mirror look) — diffusion barrier …","9. rinse and transfer WET and LIVE into gold strike (step 2 of operation_sequence) — nickel repassivates in minutes; no drying anywhere between strike and gold"],"forming_compatibility":"CRITICAL ANSWER for plate-then-form: soft 24k alkaline-cyanide gold is the MOST ductile gold deposit available (several % elongation, fine equiaxed grain) and tolerates post-plate wire bending far better than hard acid golds, which crack on forming [FACT: published soft-vs-hard gold behavior]. The stack's weak link when bending plated steel wire is (a) the nickel underplate — choose low-stress sulfamate nickel, not bright Watts (brighteners …","diy_verdict":"NOT RECOMMENDED for home/DIY despite being technically the simplest and best-documented gold chemistry. The electrochemistry would run happily in a 2 L beaker with a $50 power supply; the cyanide is what disqualifies it. For the owner's DIY-to-small-production goal, this process is the REFERENCE to understand and the benchmark to compare against, …","top_defects":["burnt, brown/matte rough deposit at edges/high-current points","peeling / blistering at gold-nickel interface","immersion (displacement) gold smut, no adhesion, on strike-less work","dull, hazy deposit from a previously good bath","dark/off-color deposit, red/brassy or gray tinge"]}
{"process_id":"electroplating_acid_hard_gold","file":"FACTORY/plated_jewelry/processes/electroplating_acid_hard_gold.json","status":"active","principle":"Cathodic electrodeposition of gold from potassium gold cyanide KAu(CN)2 dissolved in an acidic (pH ~3.5-5.0) citrate/phosphate-buffered electrolyte; Au(CN)2- is reduced at the workpiece surface while insoluble anodes evolve oxygen. Small additions of Co2+ or Ni2+ (0.05-1 g/L range) co-deposit at ~0.1-0.5 wt% together with carbon/polymer inclusions, refining grain to nanocrystalline size and raising hardness from ~60-90 HV (pure soft gold) to ~130-200 HV — this grain refinement plus inclusion hardening is why hard gold resists wear and scratching on rings/connectors where soft gold smears and …","key_solutions":[{"name":"acid gold strike","top_composition":[{"chemical":"potassium gold(I) cyanide","range":"0.5-2 (as Au metal) g/L","tag":"FACT"},{"chemical":"citric acid / potassium citrate buffer","range":"50-100 total g/L","tag":"FACT"},{"chemical":"phosphoric acid or phosphate salts (alternative/companion buffer)","range":"10-50 g/L","tag":"ESTIMATE"}]},{"name":"acid hard gold main bath (Co- or Ni-hardened, citrate)","top_composition":[{"chemical":"potassium gold(I) cyanide","range":"4-16 (as Au metal; jewelry/rack commonly 6-12) g/L","tag":"FACT"},{"chemical":"citric acid + potassium citrate","range":"60-120 total g/L","tag":"FACT"},{"chemical":"cobalt salt (sulfate or added as citrate/EDTA chelate)","range":"0.1-1.0 (as Co) g/L","tag":"FACT"}]}],"key_parameters":{"temperature_C":"25-40 [ESTIMATE: handbook-range, high]","pH":"3.0-4.5 (strikes run lower-pH end) [ESTIMATE: handbook-range, medium]","current_density_A_dm2":"0.5-2","voltage":"2-6 cell volts, current-controlled","agitation":"moderate, part movement","deposition_rate":"flash only, 20-60 s -> ~0.05-0.1 um","anode":"platinized Ti / MMO, insoluble"},"prep_chain":["1. Solvent or ultrasonic alkaline soak degrease — remove drawing lubricants/oils from steel wire (wire arrives coated in drawing soap); WHY: organics = …","2. Electrocleaning (alkaline, anodic or periodic-reverse for steel) — WHY: strips residual smut/soap films soak cleaning misses; anodic mode avoids hydrogen …","3. Rinse; acid pickle/activation: 10-30 vol% HCl (mild steel) or Wood's nickel strike solution (stainless: NiCl2 240 g/L + HCl 120 ml/L class) — WHY: removes …","4. Nickel barrier plate 2-5 um (bright Ni for leveling/shine on jewelry; sulfamate Ni if maximum post-plate formability is needed) — WHY: (a) blocks Fe …","5. Rinse thoroughly (no alkaline or chloride drag-in to gold) — WHY: buffer poisoning and anode chlorine risk.","6. Acid gold strike — WHY: adhesion insurance + main-bath contamination shield.","7. Main acid hard gold plate — the process of this file.","ASSUMPTION: process assumes the part is in FINAL SHAPE before plating — see deposit_properties.ductility_forming_notes."],"forming_compatibility":"CRITICAL ANSWER TO THE PLATE-THEN-FORM QUESTION: cobalt/nickel-hardened acid gold is BRITTLE — elongation well under ~1% (polymer/inclusion co-deposit) vs several % for soft gold [FACT: published characteristic]. Bending plated wire into rings AFTER plating will microcrack and can flake the coating at the bend radius, and cracks expose the Ni/steel below (corrosion + nickel-release failure). Heat assist does not fix this — above ~150-250 C hard …","diy_verdict":"YES at bench scale, and it is the RIGHT wear-layer chemistry for the owner's steel-wire ring product — with two binding conditions: (1) buy commercial ready-made acid hard gold solution + replenisher (never self-compound cyanide salts), (2) accept FORM-FIRST-THEN-PLATE, because hardened gold cannot survive post-plate bending. Electroplating beats …","top_defects":["peeling/blistering","dark brown/black burnt deposit at edges/tips","dull/hazy or milky deposit","color drift batch-to-batch (too pale / too rose / brownish)","coating cracks/flakes when ring is bent after plating"]}
{"process_id":"electroplating_cyanide_free","file":"FACTORY/plated_jewelry/processes/electroplating_cyanide_free.json","status":"active","principle":"Cathodic electrodeposition of gold from a Au(I)-sulfite complex — Na3[Au(SO3)2] or (NH4)3[Au(SO3)2] — in an alkaline (pH ~8-10) electrolyte with a large excess of free sulfite ligand; insoluble anodes evolve oxygen and gold is replenished from salt/concentrate. The core chemistry problem: Au(SO3)2(3-) is a WEAK complex (stability constant log beta ~10 vs ~38 for Au(CN)2-), so Au(I) is thermodynamically prone to disproportionation 3Au(I) -> 2Au(0) + Au(III): the bath spontaneously precipitates metallic gold onto tank walls, heaters and dust nuclei unless held alkaline with excess sulfite plus …","key_solutions":[{"name":"alkaline sulfite gold main bath (soft 24k class)","top_composition":[{"chemical":"sodium (or ammonium) gold(I) sulfite","range":"4-16 (as Au metal; decorative commonly 4-12) g/L","tag":"FACT"},{"chemical":"sodium sulfite (free ligand excess)","range":"50-150 g/L","tag":"FACT"},{"chemical":"conducting/buffer salts (phosphate, borate, citrate per formulation)","range":"10-50 g/L","tag":"ESTIMATE"}]},{"name":"mixed sulfite-thiosulfate gold bath (near-neutral variant)","top_composition":[{"chemical":"gold added as sulfite complex (converts to mixed-ligand speciation in bath)","range":"2-10 (as Au) g/L","tag":"FACT"},{"chemical":"sodium or ammonium thiosulfate","range":"50-150 g/L","tag":"FACT"},{"chemical":"sodium sulfite","range":"20-100 g/L","tag":"FACT"}]},{"name":"cyanide-free gold strike (dilute sulfite)","top_composition":[{"chemical":"gold(I) sulfite","range":"0.5-2 (as Au) g/L","tag":"ESTIMATE"},{"chemical":"sodium sulfite + conducting salts","range":"50-100 total g/L","tag":"ESTIMATE"}]}],"key_parameters":{"temperature_C":"40-60 (typ 45-55) [FACT: published typical range]","pH":"8.0-10.0 sulfite class window; NEVER below ~7 (SO2 release + gold crash); high end >10 risks some stabilizers and ammonia loss in ammonium systems [FACT: published typical range]","current_density_A_dm2":"0.1-0.6 rack typical, up to ~1 in agitated decorative baths [FACT: published typical range]","voltage":"current-controlled; cell voltage typically 1.5-4 V at rack CD","agitation":"mechanical/cathode movement/pumped flow — NOT air (sulfite oxidation)","deposition_rate":"~2-6 min per micron at 0.3-0.5 A/dm2 (cathode efficiency near 100% for sulfite Au — a real advantage over 30-50%-efficient acid hard gold) [ESTIMATE: handbook-range + Faraday calc, medium-high]","anode":"platinized Ti / MMO, insoluble; membrane-separated anolyte in some industrial cells to protect sulfite; replenish gold as sulfite salt/concentrate [FACT]"},"prep_chain":["1. Solvent/ultrasonic alkaline soak degrease — steel wire arrives in drawing lubricant; organics = water-break = zero adhesion.","2. Alkaline electroclean (anodic or periodic-reverse on steel) — strips residual films; anodic mode avoids H-charging and smut.","3. Rinse; acid pickle 10-30 vol% HCl (mild steel) or Wood's nickel strike (stainless: NiCl2 ~240 g/L + HCl ~120 ml/L class) — deoxidize/activate; passive …","4. Nickel barrier 2-5 um (bright Ni for leveling; sulfamate Ni if post-plate forming is planned — MORE relevant here than in the hard-gold file because soft …","5. THOROUGH rinse — acid drag-in is the #1 sulfite-bath killer (pH crash -> SO2 + gold precipitation); stricter rinse discipline than cyanide lines.","6. Immediate transfer to gold strike / main bath while Ni is fresh (seconds-to-a-minute) — cyanide-free strikes forgive passive Ni less than cyanide strikes do.","7. Main sulfite gold plate — the process of this file.","NOTE: form-first is still the default flow, but see deposit_properties — soft sulfite gold is the ONE gold deposit class with a real (limited) plate-then-form …"],"forming_compatibility":"THE PLATE-THEN-FORM ANSWER, CYANIDE-FREE EDITION: undoped sulfite gold is high-purity, fine-grained, LOW-STRESS and DUCTILE (elongation several %, like wrought pure gold) — it is the most post-formable electrodeposited gold class [FACT: published characteristic]. Gentle bending of plated wire into rings CAN survive over a ductile sulfamate-Ni barrier, unlike brittle Co/Ni-hardened acid gold which microcracks. Hard limits: (a) the Ni barrier and …","diy_verdict":"YES — and this is THE default recommendation for a home/DIY shop, which is exactly why hobby and small-jewelry plating suppliers sell mainly cyanide-free sulfite products: it removes cyanide possession, HCN scenarios and cyanide-waste compliance from a residential setting entirely. The honest price: (1) softer deposit than Co-hardened cyanide gold …","top_defects":["bath spontaneously darkens, purple/brown colloid, gold mirror on tank/heater, falling Au analysis","sudden gold precipitation + pungent gas after pretreatment transfer","peeling/blistering","dull, hazy or dark deposit","brittle or dark deposit from a thiosulfate/mixed bath, sulfide smell"]}
{"process_id":"electroless_immersion_gold","file":"FACTORY/plated_jewelry/processes/electroless_immersion_gold.json","status":"active","principle":"Two distinct chemistries, no rectifier in either. (1) IMMERSION (displacement) gold: the workpiece's own surface metal is the reducing agent — less-noble metal (Ni from an electroless Ni-P underlayer, or Cu/Ag) dissolves while Au(I) from solution plates in its place (Ni0 + 2Au(I) -> Ni2+ + 2Au0). The reaction is SELF-LIMITING: once gold covers the surface the electron source is cut off and deposition stops — hence a hard thickness ceiling around 0.05-0.15 um [FACT: mechanism + published ceiling]. (2) AUTOCATALYTIC (true electroless) gold: a chemical reducing agent in the bath (borohydride, …","key_solutions":[{"name":"electroless nickel-phosphorus, mid-phosphorus acid hypophosphite bath (the underlayer workhorse)","top_composition":[{"chemical":"nickel sulfate hexahydrate","range":"20-30 (≈ 4.5-7 g/L as Ni) g/L","tag":"FACT"},{"chemical":"sodium hypophosphite monohydrate","range":"25-40 g/L","tag":"FACT"},{"chemical":"complexants: lactic acid + propionic/acetic or citrate/glycolate blends","range":"20-35 total g/L (or ml/L for liquid acids)","tag":"FACT"}]},{"name":"immersion gold (displacement), cyanide-complex acid type (ENIG gold)","top_composition":[{"chemical":"potassium gold(I) cyanide","range":"0.7-3 (as Au 0.5-2) g/L","tag":"FACT"},{"chemical":"chelators/buffer: citrate, phosphate, or organic-acid blends + EDTA-class Ni sequestrant","range":"20-80 g/L","tag":"ESTIMATE"},{"chemical":"rate/corrosion moderators (proprietary): inhibit Ni-P grain-boundary attack (anti-black-pad package)","range":"[UNKNOWN — needs supplier TDS] ml/L","tag":"UNKNOWN — needs supplier TDS"}]},{"name":"cyanide-free immersion/electroless gold (sulfite-thiosulfate type)","top_composition":[{"chemical":"gold as sulfite and/or thiosulfate complex","range":"0.5-2 (as Au) g/L","tag":"FACT"},{"chemical":"sodium sulfite + sodium thiosulfate ligand excess","range":"30-120 total g/L","tag":"FACT"},{"chemical":"mild reducing/assist agent in 'assisted' versions (ascorbic acid, thiourea class)","range":"[UNKNOWN — needs supplier TDS] g/L","tag":"ESTIMATE"}]},{"name":"autocatalytic (reduction-type) electroless gold — thickness builder","top_composition":[{"chemical":"potassium gold(I) cyanide (classic) or Au-sulfite/thiosulfate (CN-free)","range":"1-6 (as Au ~0.7-4) g/L","tag":"FACT"},{"chemical":"free complexant (classic: KCN; CN-free: sulfite/thiosulfate excess)","range":"classic 5-15 KCN; CN-free 30-100 sulfite-class g/L","tag":"FACT"},{"chemical":"reducing agent: potassium borohydride or dimethylamine borane (DMAB); CN-free: ascorbate/hydrazine-class","range":"5-20 (borohydride class) g/L","tag":"FACT"}]}],"key_parameters":{"temperature_C":"85-91 (rate roughly halves per ~10 C drop; below ~80 C mid-phos barely deposits) [FACT: published typical range]","pH":"4.4-5.2 acid hypophosphite class; higher pH = faster + lower P; lower pH = slower + higher P [FACT: published relationship]","current_density_A_dm2":"n/a — chemical deposition; the analogous dose control is LOADING FACTOR 0.5-1.5 dm2/L [FACT: standard practice]","agitation":"gentle solution movement / part rocking to shed H2 bubbles; no air blasting needed","deposition_rate":"12-20 um/h mid-phos at 88-90 C — i.e. ~3-5 min per micron, but you take the whole-bath uniformity, not a rate you can crank [FACT: published typical range]","anode":"none — hypophosphite is the electron source; Ni replenished as concentrate (Ni + hypo + stabilizer paired feeds per TDS)"},"prep_chain":["1. Degrease (solvent/ultrasonic alkaline) — universal; EN skip-plates on any organic film.","2. METALS: alkaline electroclean or hot soak -> rinse -> acid pickle (mild steel: 10-30 vol% HCl) — active bare metal; stainless additionally needs Wood's Ni …","3. NON-CONDUCTORS: surface roughening (mechanical/blast or commercial etch; classical chromic/HF etches are DIY-prohibited) -> SnCl2/HCl sensitize -> rinse -> …","4. Rinse well after activation — Pd drag-in destabilizes the EN bath (crash trigger).","5. Electroless Ni-P 3-8 um — the uniform barrier/leveler; WHY: blocks Fe (or seals the Pd/seed), provides the sacrificial-donor surface the immersion gold …","6. Prompt wet transfer to immersion gold (fresh, unpassivated Ni-P) — minutes matter.","7. Optional: autocatalytic gold build on top of the immersion flash (immersion layer doubles as the catalytic seed).","8. Optional hybrid (often the SMART route for jewelry): stop after EN or after immersion flash and switch to ELECTROplated gold from the sibling files for real …"],"forming_compatibility":"THE PLATE-THEN-FORM ANSWER FOR THIS FAMILY: NO — the worst of all routes. Ni-P is hard and near-zero-ductility (elongation ~1% class as-plated [FACT: published]); bending ENIG-coated wire cracks the Ni-P layer through-thickness, the crack network cuts the gold, and exposed Ni-P/steel then corrodes preferentially (gold is cathodic). Heat-forming makes it worse (hardening + embrittlement above ~300-400 C, plus Ni-Au interdiffusion discolors the …","diy_verdict":"YES for its NICHE, NO as the main jewelry finish. Feasible at kitchen-lab scale with commercial Pb-free EN + CN-free immersion gold kits and zero electrical hardware — arguably the lowest-capex way to put real gold color on metal. But the displacement ceiling is physics: ~0.1 um is flash, not jewelry wear plate, and the Ni-P underlayer forbids …","top_defects":["black pad class failure: gold looks fine, coating fails adhesion/corrodes at Ni-Au interface, mud-cracked dark Ni-P under stripped gold","EN bath crash: entire bath turns grey/black, plates the tank, sponge Ni everywhere, bath dead in minutes","skip plating / bald patches in EN","pale, ghostly or patchy immersion gold","immersion gold bath slows then quits despite Au in spec"]}
{"process_id":"brush_selective_plating","file":"FACTORY/plated_jewelry/processes/brush_selective_plating.json","status":"active","principle":"Localized electrodeposition without a tank: the workpiece is made cathodic and a hand-held (or fixture-held) insoluble anode wrapped in an absorbent cover (cotton, felt, PermaWrap-class sleeve) is saturated with plating solution and moved over the work surface; deposition occurs only where the wetted swab contacts the part. The constant relative anode-cathode motion thins the diffusion boundary layer drastically, so brush plating tolerates current densities 5-50x higher than still-tank plating and builds thickness fast in the contact zone [FACT: published characteristic of brush plating]. …","key_solutions":[{"name":"gold pen/brush solution, cyanide type (neutral-to-mildly-acid KAu(CN)2)","top_composition":[{"chemical":"potassium gold(I) cyanide","range":"4-12 (as Au metal; pen solutions run richer than tank baths for speed, some concentrates to ~20) g/L","tag":"ESTIMATE"},{"chemical":"citrate/phosphate buffer-conductivity system","range":"50-120 total g/L","tag":"ESTIMATE"},{"chemical":"hardener/color metal (Co or Ni salt) in 'hard gold' pen variants","range":"0.1-2 (as metal) g/L","tag":"ESTIMATE"}]},{"name":"gold pen solution, cyanide-free (sulfite gold)","top_composition":[{"chemical":"gold(I) sulfite complex (sodium or ammonium gold sulfite)","range":"2-10 (as Au metal) g/L","tag":"ESTIMATE"},{"chemical":"sodium sulfite (free/excess)","range":"20-80 g/L","tag":"ESTIMATE"},{"chemical":"buffer/conductivity salts + stabilizers (often EDTA-class, arsenite- or Tl-free grain refiners in modern decorative versions)","range":"[UNKNOWN — needs supplier TDS] g/L","tag":"UNKNOWN — needs supplier TDS"}]},{"name":"brush/pen nickel undercoat solution","top_composition":[{"chemical":"nickel sulfamate or nickel sulfate (concentrated for brush regime)","range":"brush solutions run metal-rich vs tank: ~75-140 as Ni salts (tens of g/L as Ni metal) g/L","tag":"ESTIMATE"},{"chemical":"chloride source + boric acid or proprietary buffer","range":"chloride ~5-30; boric ~30-45 g/L","tag":"ESTIMATE"}]},{"name":"pen electrocleaner and activator (prep pair)","top_composition":[{"chemical":"alkaline electrocleaner (NaOH/carbonate/silicate/surfactant blend)","range":"20-80 total alkali g/L","tag":"ESTIMATE"},{"chemical":"acid activator (dilute sulfuric or proprietary acid salt)","range":"5-10 vol% / 30-100 g/L ml/L | g/L","tag":"ESTIMATE"}]}],"key_parameters":{"temperature_C":"room temperature 18-30 (pen solutions formulated for ambient; no heater) [FACT: published characteristic of pen/brush systems]","pH":"typically ~3.5-7 depending on formulation; NEVER acidified below ~3 [ESTIMATE: handbook-range, medium; exact per TDS]","current_density_A_dm2":"effective local CD high (brush regime tolerates 5-50x tank values) but the OPERATOR controls VOLTAGE, not CD","voltage":"3-6 V typical jewelry pen setting [ESTIMATE: handbook-range, high; TDS gives exact]","agitation":"IS the process — constant nib motion; stationary contact burns","deposition_rate":"flash (0.05-0.1 um) in 10-30 s of coverage; ~1-3 min per 0.1-0.2 um-class on a small zone; multi-pass with re-wetting for more [ESTIMATE: handbook-range, medium]","anode":"platinum / platinized titanium pen tip or pure graphite, insoluble"},"prep_chain":["1. Degrease the work zone (solvent wipe or ultrasonic) — WHY: pen plating has no forgiving tank dwell; a fingerprint under a 0.1 um flash is instantly visible.","2. Electroclean the zone (pen electrocleaner or alkaline wipe + rinse) — WHY: water-break-free surface is the same non-negotiable as in tank work.","3. Activate: dilute acid for Ni/Cu surfaces; Wood's-type nickel strike (pen or dip) for stainless — WHY: passive oxide = zero adhesion; stainless's Cr2O3 film …","4. Brush nickel undercoat where base steel is exposed or leveling/barrier is needed — WHY: gold direct on steel gives non-adherent immersion deposits and Fe …","5. Rinse between every step, gold-recovery cup first after gold — WHY: cross-contamination and chemistry carry-under are the dominant pen-work failure causes.","ASSUMPTION: the piece is FINISHED and FORMED before pen work — brush plating is a last-operation/repair process by nature; it happily plates after forming, …"],"forming_compatibility":"PLATE-THEN-FORM ANSWER FOR THIS FAMILY: moot in the production sense — brush plating is applied AFTER forming by definition, which is precisely why it belongs in this vertical: it is the corrective for the plate-then-form problem (form the wire, tank-plate, then brush-repair bend-damage or plate zones the rack contact shadowed). The deposits themselves have the same ductility as their tank cousins (hardened gold brittle <1% elongation class, …","diy_verdict":"HIGHEST DIY feasibility of every gold process in this vertical — this is the recommended FIRST HANDS-ON process for the owner: sub-$300-class entry, room temperature, ml-scale chemistry, immediate visible results, and it teaches the whole prep-adhesion-color discipline that tank plating then scales up. BUT it is a repair/accent/learning tool, not …","top_defects":["black/brown burn marks, scorched streaks","no deposit / surface etching instead","peeling/flaking at the repair","visible patch boundary / color mismatch vs rest of piece","dull, hazy, or brown deposit from a solution that worked yesterday"]}
{"process_id":"pvd_dc_magnetron_sputtering","file":"FACTORY/plated_jewelry/processes/pvd_dc_magnetron_sputtering.json","status":"active","principle":"A gold target (cathode) at -300 to -600 V DC sits in argon at 0.1-1 Pa; the electric field sustains a glow-discharge plasma and Ar+ ions accelerated across the cathode sheath strike the target, knocking out (sputtering) neutral Au atoms by momentum transfer (Au sputter yield ~2.4 atoms/ion at 500 eV Ar+ [FACT: published typical range]). Permanent magnets behind the target trap secondary electrons in E×B drift loops (the 'racetrack'), densifying the plasma near the target so the discharge runs at 10-100x lower pressure and higher rate than a plain diode. Sputtered Au atoms fly ballistically …","key_solutions":[{"name":"process consumables: sputtering media (no wet bath - this is a dry process; 'solutions' here = consumable media)","top_composition":[{"chemical":"argon (working gas)","range":"99.996-99.999% purity; 5-50 sccm flow (not g/L)","tag":"FACT"},{"chemical":"gold sputter target","range":"99.95-99.99% (3N5-4N); 2-inch x 3.18 mm disc ~ 45 g per target","tag":"FACT"},{"chemical":"gold-alloy target option (color control)","range":"alloy per desired karat color (e.g. rose = Au-Cu rich) wt% alloy of target","tag":"FACT"}]}],"key_parameters":{"temperature_C":"substrate nominally unheated; self-heating 50-200 C at decorative rates; target water-cooled <50 C face-body [ESTIMATE: handbook-range, medium-high]","pH":"n/a (dry process)","current_density_A_dm2":"expressed as target POWER DENSITY: 5-15 W/cm2 Au on cooled planar magnetron [FACT: published typical range]","voltage":"DC 300-600 V discharge at 3-10 mTorr Ar [FACT: published typical range]","agitation":"substrate rotation 5-30 rpm single/planetary, or barrel tumbling for small parts (replaces bath agitation)","deposition_rate":"0.5-3 nm/s line-of-sight at 100-300 W, 50-70 mm throw => ~6-35 min per um static, 2-4x that on rotating wire [ESTIMATE: handbook-range, medium-high]","anode":"grounded chamber + ground shield are the anode; substrate floats or is biased (no consumable anode - the TARGET is the consumable cathode)"},"prep_chain":["1. strip wire-drawing lubricant / oils: alkaline ultrasonic or solvent degrease - WHY: PVD has zero tolerance for organics; there is no bath to dissolve them …","2. mechanical finish BEFORE coating (polish/tumble to final luster) - WHY: PVD replicates surface topography exactly; a 0.1-0.5 um film hides nothing; premium …","3. final solvent rinse (IPA) + dry, gloves-only handling - WHY: fingerprint salts/oils = delamination spots","4. IN-VACUUM plasma/ion pre-clean - WHY: removes adsorbed water and native oxide monolayers minutes before deposition; the only 'pickle' PVD has","5. Ti/Cr/NiCr interlayer without vacuum break - WHY: Au does not bond chemically to steel oxide or glass; the reactive interlayer does; also blocks Fe …","NOTE vs electroplating chain: NO pickle, NO strike, NO nickel underplate bath, NO hydrogen embrittlement risk (no cathodic hydrogen) - a genuine PVD advantage …"],"forming_compatibility":"CRITICAL for plate-then-form: pure sputtered Au is ductile and a 0.1-0.5 um Au film on steel wire survives modest forming strain (bending a 1 mm wire around a >=8-10 mm mandrel, outer-fiber strain ~5-10%, is at the edge - expect microcracking of the INTERLAYER first: Ti/Cr layers and especially any TiN/CrN hard undercoat are brittle and craze at ~1-2% strain, then the crack pattern prints through the Au) [ESTIMATE: thin-film mechanics handbook …","diy_verdict":"GENUINELY FEASIBLE at batch scale for a serious builder - the hardest DIY vacuum-deposition process is NOT this one; small-magnetron gold sputtering is a well-trodden amateur/lab path. The continuous air-to-air wire-feed version is NOT DIY-feasible; the in-vacuum reel-to-reel or rack-batch version is the honest route to 'mass, not volume' …","top_defects":["film peels at tape test / flakes at bend","dull / brown / rainbow film instead of rich gold","spits/droplets/black specks","one-sided coating on wire, bare inner curves on rings","coating scratches on take-up (continuous concept)"]}
